Repository: slehmann1/OpenAshby

# OpenAshby: Material Properties Charts
Generate a wide range of material property charts facilitating materials selection through the Ashby methodology. These charts are sometimes known as Bubble charts or [Ashby plots](https://en.wikipedia.org/wiki/Material_selection#Ashby_plots). 

Source code is written in Python, using Pandas, Numpy, and Matplolib. A sample dataset is included, but further material data may easily be added.

#### Sample Images

#### Data Source
Sample material data is included and sourced from the 27th edition of the Machinery's Handbook. Precise accuracy of this data is not guaranteed and some assumptions are made in the post-processing of this data.

File: MaterialDatabase.csv (part 3 of 4)
Category,Type,Subcategory,Sub-Subcategory,Mechanical Property Data Source(s),Name,Treatment or Temper,Treatment Temperature (F),Treatment Temperature (C),Minimum Ultimate Tensile Strength (psi),Maximum Ultimate Tensile Strength (psi),Ultimate Tensile Strength (psi),Minimum Yield Strength (psi),Maximum Yield Strength (psi),Yield Strength (psi),Minimum Ultimate Tensile Strength (MPa),Maximum Ultimate Tensile Strength (MPa),Ultimate Tensile Strength (MPa),Minimum Yield Strength (MPa),Maximum Yield Strength (MPa),Yield Strength (MPa),Minimum Elongation (%),Maximum Elongation (%),Elongation (%),Reduction in Cross Sectional Area (%),Brinell Hardness,Rockwell Hardness,Izod Impact Strength (Ft-lb),Izod Impact Strength (N-m),Water Quenched?,Ultimate Shearing Strength (ksi),Ultimate Shearing Strength (Mpa),Endurance limit (ksi),Endurance limit (MPa)
Metal,Aluminium,Wrought Aluminium Alloys,,"Machinery's Handbook 27th edition, Pg. 580",2024-O,,,,,,27000.0,,,11000.0,,,186.2,,,75.8,,,21.0,47.0,,,,,18.0,124.1,13.0,89.6,618.0
Metal,Aluminium,Wrought Aluminium Alloys,,"Machinery's Handbook 27th edition, Pg. 580",2024-T3,,,,,,70000.0,,,50000.0,,,482.6,,,344.7,,,18.0,120.0,,,,,41.0,282.7,20.0,137.9,950.8
Metal,Aluminium,Wrought Aluminium Alloys,,"Machinery's Handbook 27th edition, Pg. 580","2024-T4, T351",,,,,,68000.0,,,47000.0,,,468.8,,,324.1,,,19.5,120.0,,,,,41.0,282.7,20.0,137.9,950.8
Metal,Aluminium,Wrought Aluminium Alloys,,"Machinery's Handbook 27th edition, Pg. 580",2024-T361d,,,,,,72000.0,,,57000.0,,,496.4,,,393.0,,,13.0,130.0,,,,,42.0,289.6,18.0,124.1,855.7
Metal,Aluminium,Wrought Aluminium Alloys,,"Machinery's Handbook 27th edition, Pg. 580",Alclad 2024-O,,,,,,26000.0,,,11000.0,,,179.3,,,75.8,,,20.0,,,,,,18.0,124.1,,,
Metal,Aluminium,Wrought Aluminium Alloys,,"Machinery's Handbook 27th edition, Pg. 580",Alclad 2024-T3,,,,,,65000.0,,,45000.0,,,448.2,,,310.3,,,18.0,,,,,,40.0,275.8,,,
Metal,Aluminium,Wrought Aluminium Alloys,,"Machinery's Handbook 27th edition, Pg. 580","Alclad 2024-T4, T351",,,,,,64000.0,,,42000.0,,,441.3,,,289.6,,,19.0,,,,,,40.0,275.8,,,
Metal,Aluminium,Wrought Aluminium Alloys,,"Machinery's Handbook 27th edition, Pg. 580",Alclad 2024-T361,,,,,,67000.0,,,53000.0,,,461.9,,,365.4,,,11.0,,,,,,41.0,282.7,,,
Metal,Aluminium,Wrought Aluminium Alloys,,"Machinery's Handbook 27th edition, Pg. 580","Alclad 2024-T81, T851",,,,,,65000.0,,,60000.0,,,448.2,,,413.7,,,6.0,,,,,,40.0,275.8,,,
Metal,Aluminium,Wrought Aluminium Alloys,,"Machinery's Handbook 27th edition, Pg. 580",Alclad 2024-T861,,,,,,70000.0,,,66000.0,,,482.6,,,455.1,,,6.0,,,,,,42.0,289.6,,,
Metal,Aluminium,Wrought Aluminium Alloys,,"Machinery's Handbook 27th edition, Pg. 580",2025-T6,,,,,,58000.0,,,37000.0,,,399.9,,,255.1,,,19.0,110.0,,,,,35.0,241.3,18.0,124.1,855.7
Metal,Aluminium,Wrought Aluminium Alloys,,"Machinery's Handbook 27th edition, Pg. 580",2036-T4,,,,,,49000.0,,,28000.0,,,337.8,,,193.1,,,24.0,,,,,,,,18.0,,
Metal,Aluminium,Wrought Aluminium Alloys,,"Machinery's Handbook 27th edition, Pg. 580",2117-T4,,,,,,43000.0,,,24000.0,,,296.5,,,165.5,,,27.0,70.0,,,,,28.0,193.1,14.0,96.5,665.5
Metal,Aluminium,Wrought Aluminium Alloys,,"Machinery's Handbook 27th edition, Pg. 580",2218-T72,,,,,,48000.0,,,37000.0,,,330.9,,,255.1,,,11.0,95.0,,,,,30.0,206.8,,,
Metal,Aluminium,Wrought Aluminium Alloys,,"Machinery's Handbook 27th edition, Pg. 580",2219-O,,,,,,25000.0,,,11000.0,,,172.4,,,75.8,,,18.0,,,,,,,,,,
Metal,Aluminium,Wrought Aluminium Alloys,,"Machinery's Handbook 27th edition, Pg. 580",2219-T42,,,,,,52000.0,,,27000.0,,,358.5,,,186.2,,,20.0,,,,,,,,,,
Metal,Aluminium,Wrought Aluminium Alloys,,"Machinery's Handbook 27th edition, Pg. 580","2219-T31, T351",,,,,,52000.0,,,36000.0,,,358.5,,,248.2,,,17.0,,,,,,,,,,
Metal,Aluminium,Wrought Aluminium Alloys,,"Machinery's Handbook 27th edition, Pg. 580",2219-T37,,,,,,57000.0,,,46000.0,,,393.0,,,317.2,,,11.0,,,,,,,,,,
Metal,Aluminium,Wrought Aluminium Alloys,,"Machinery's Handbook 27th edition, Pg. 580",2219-T62,,,,,,60000.0,,,42000.0,,,413.7,,,289.6,,,10.0,,,,,,,,15.0,103.4,713.1
Metal,Aluminium,Wrought Aluminium Alloys,,"Machinery's Handbook 27th edition, Pg. 580","2219-T81, T851",,,,,,66000.0,,,51000.0,,,455.1,,,351.6,,,10.0,,,,,,,,15.0,103.4,713.1
Metal,Aluminium,Wrought Aluminium Alloys,,"Machinery's Handbook 27th edition, Pg. 580",2219-T87,,,,,,69000.0,,,57000.0,,,475.7,,,393.0,,,10.0,,,,,,,,15.0,103.4,713.1
Metal,Aluminium,Wrought Aluminium Alloys,,"Machinery's Handbook 27th edition, Pg. 580",3003-O,,,,,,16000.0,,,6000.0,,,110.3,,,41.4,,,35.0,28.0,,,,,11.0,75.8,7.0,48.3,332.8
Metal,Aluminium,Wrought Aluminium Alloys,,"Machinery's Handbook 27th edition, Pg. 581",3003-H12,,,,,,19000.0,,,18000.0,,,131.0,,,124.1,,,15.0,35.0,,,,,12.0,82.7,8.0,55.2,380.3
Metal,Aluminium,Wrought Aluminium Alloys,,"Machinery's Handbook 27th edition, Pg. 581",3003-H14,,,,,,22000.0,,,21000.0,,,151.7,,,144.8,,,12.0,40.0,,,,,14.0,96.5,9.0,62.1,427.8
Metal,Aluminium,Wrought Aluminium Alloys,,"Machinery's Handbook 27th edition, Pg. 581",3003-H16,,,,,,26000.0,,,25000.0,,,179.3,,,172.4,,,9.5,47.0,,,,,15.0,103.4,10.0,68.9,475.4
Metal,Aluminium,Wrought Aluminium Alloys,,"Machinery's Handbook 27th edition, Pg. 581",3003-H18,,,,,,29000.0,,,27000.0,,,199.9,,,186.2,,,7.0,55.0,,,,,16.0,110.3,10.0,68.9,475.4
Metal,Aluminium,Wrought Aluminium Alloys,,"Machinery's Handbook 27th edition, Pg. 581",Alclad 3003-O,,,,,,16000.0,,,6000.0,,,110.3,,,41.4,,,35.0,,,,,,11.0,75.8,,,
Metal,Aluminium,Wrought Aluminium Alloys,,"Machinery's Handbook 27th edition, Pg. 581",Alclad 3003-H12,,,,,,19000.0,,,18000.0,,,131.0,,,124.1,,,15.0,,,,,,12.0,82.7,,,
Metal,Aluminium,Wrought Aluminium Alloys,,"Machinery's Handbook 27th edition, Pg. 581",Alclad 3003-H14,,,,,,22000.0,,,21000.0,,,151.7,,,144.8,,,12.0,,,,,,14.0,96.5,,,
Metal,Aluminium,Wrought Aluminium Alloys,,"Machinery's Handbook 27th edition, Pg. 581",Alclad 3003-H16,,,,,,26000.0,,,25000.0,,,179.3,,,172.4,,,9.5,,,,,,15.0,103.4,,,
Metal,Aluminium,Wrought Aluminium Alloys,,"Machinery's Handbook 27th edition, Pg. 581",Alclad 3003-H18,,,,,,29000.0,,,27000.0,,,199.9,,,186.2,,,7.0,,,,,,16.0,110.3,,,
Metal,Aluminium,Wrought Aluminium Alloys,,"Machinery's Handbook 27th edition, Pg. 581",3004-O,,,,,,26000.0,,,10000.0,,,179.3,,,68.9,,,22.5,45.0,,,,,16.0,110.3,14.0,96.5,665.5
Metal,Aluminium,Wrought Aluminium Alloys,,"Machinery's Handbook 27th edition, Pg. 581",3004-H32,,,,,,31000.0,,,25000.0,,,213.7,,,172.4,,,13.5,52.0,,,,,17.0,117.2,15.0,103.4,713.1
Metal,Aluminium,Wrought Aluminium Alloys,,"Machinery's Handbook 27th edition, Pg. 581",3004-H34,,,,,,35000.0,,,29000.0,,,241.3,,,199.9,,,10.5,63.0,,,,,18.0,124.1,15.0,103.4,713.1
Metal,Aluminium,Wrought Aluminium Alloys,,"Machinery's Handbook 27th edition, Pg. 581",3004-H36,,,,,,38000.0,,,33000.0,,,262.0,,,227.5,,,7.0,70.0,,,,,20.0,137.9,16.0,110.3,760.6
Metal,Aluminium,Wrought Aluminium Alloys,,"Machinery's Handbook 27th edition, Pg. 581",3004-H38,,,,,,41000.0,,,36000.0,,,282.7,,,248.2,,,5.5,77.0,,,,,21.0,144.8,16.0,110.3,760.6
Metal,Aluminium,Wrought Aluminium Alloys,,"Machinery's Handbook 27th edition, Pg. 581",Alclad 3004-O,,,,,,26000.0,,,10000.0,,,179.3,,,68.9,,,22.5,,,,,,16.0,110.3,,,
Metal,Aluminium,Wrought Aluminium Alloys,,"Machinery's Handbook 27th edition, Pg. 581",Alclad 3004-H32,,,,,,31000.0,,,25000.0,,,213.7,,,172.4,,,13.5,,,,,,17.0,117.2,,,
Metal,Aluminium,Wrought Aluminium Alloys,,"Machinery's Handbook 27th edition, Pg. 581",Alclad 3004-H34,,,,,,35000.0,,,29000.0,,,241.3,,,199.9,,,10.5,,,,,,18.0,124.1,,,
Metal,Aluminium,Wrought Aluminium Alloys,,"Machinery's Handbook 27th edition, Pg. 581",Alclad 3004-H36,,,,,,38000.0,,,33000.0,,,262.0,,,227.5,,,7.0,,,,,,20.0,137.9,,,
Metal,Aluminium,Wrought Aluminium Alloys,,"Machinery's Handbook 27th edition, Pg. 581",Alclad 3004-H38,,,,,,41000.0,,,36000.0,,,282.7,,,248.2,,,5.5,,,,,,21.0,144.8,,,
Metal,Aluminium,Wrought Aluminium Alloys,,"Machinery's Handbook 27th edition, Pg. 581",3105-O,,,,,,17000.0,,,8000.0,,,117.2,,,55.2,,,24.0,,,,,,12.0,82.7,,,
Metal,Aluminium,Wrought Aluminium Alloys,,"Machinery's Handbook 27th edition, Pg. 581",3105-H12,,,,,,22000.0,,,19000.0,,,151.7,,,131.0,,,7.0,,,,,,14.0,96.5,,,
Metal,Aluminium,Wrought Aluminium Alloys,,"Machinery's Handbook 27th edition, Pg. 581",3105-H14,,,,,,25000.0,,,22000.0,,,172.4,,,151.7,,,5.0,,,,,,15.0,103.4,,,
Metal,Aluminium,Wrought Aluminium Alloys,,"Machinery's Handbook 27th edition, Pg. 581",3105-H16,,,,,,28000.0,,,25000.0,,,193.1,,,172.4,,,4.0,,,,,,16.0,110.3,,,
Metal,Aluminium,Wrought Aluminium Alloys,,"Machinery's Handbook 27th edition, Pg. 581",3105-H18,,,,,,31000.0,,,28000.0,,,213.7,,,193.1,,,3.0,,,,,,17.0,117.2,,,
Metal,Aluminium,Wrought Aluminium Alloys,,"Machinery's Handbook 27th edition, Pg. 581",3105-H25,,,,,,26000.0,,,23000.0,,,179.3,,,158.6,,,8.0,,,,,,15.0,103.4,,,
Metal,Aluminium,Wrought Aluminium Alloys,,"Machinery's Handbook 27th edition, Pg. 581",4032-T6,,,,,,55000.0,,,46000.0,,,379.2,,,317.2,,,9.0,120.0,,,,,38.0,262.0,16.0,110.3,760.6
Metal,Aluminium,Wrought Aluminium Alloys,,"Machinery's Handbook 27th edition, Pg. 581",5005-O,,,,,,18000.0,,,6000.0,,,124.1,,,41.4,,,25.0,28.0,,,,,11.0,75.8,,,
Metal,Aluminium,Wrought Aluminium Alloys,,"Machinery's Handbook 27th edition, Pg. 581",5005-H12,,,,,,20000.0,,,19000.0,,,137.9,,,131.0,,,10.0,,,,,,14.0,96.5,,,
Metal,Aluminium,Wrought Aluminium Alloys,,"Machinery's Handbook 27th edition, Pg. 581",5005-H14,,,,,,23000.0,,,22000.0,,,158.6,,,151.7,,,6.0,,,,,,14.0,96.5,,,
Metal,Aluminium,Wrought Aluminium Alloys,,"Machinery's Handbook 27th edition, Pg. 581",5005-H16,,,,,,26000.0,,,25000.0,,,179.3,,,172.4,,,5.0,,,,,,15.0,103.4,,,
Metal,Aluminium,Wrought Aluminium Alloys,,"Machinery's Handbook 27th edition, Pg. 581",5005-H18,,,,,,29000.0,,,28000.0,,,199.9,,,193.1,,,4.0,,,,,,16.0,110.3,,,
Metal,Aluminium,Wrought Aluminium Alloys,,"Machinery's Handbook 27th edition, Pg. 581",5005-H32,,,,,,20000.0,,,17000.0,,,137.9,,,117.2,,,11.0,36.0,,,,,14.0,96.5,,,
Metal,Aluminium,Wrought Aluminium Alloys,,"Machinery's Handbook 27th edition, Pg. 581",5005-H34,,,,,,23000.0,,,20000.0,,,158.6,,,137.9,,,8.0,41.0,,,,,14.0,96.5,,,
Metal,Aluminium,Wrought Aluminium Alloys,,"Machinery's Handbook 27th edition, Pg. 581",5005-H36,,,,,,26000.0,,,24000.0,,,179.3,,,165.5,,,6.0,46.0,,,,,15.0,103.4,,,
Metal,Aluminium,Wrought Aluminium Alloys,,"Machinery's Handbook 27th edition, Pg. 581",5005-H38,,,,,,29000.0,,,27000.0,,,199.9,,,186.2,,,5.0,51.0,,,,,16.0,110.3,,,
Metal,Aluminium,Wrought Aluminium Alloys,,"Machinery's Handbook 27th edition, Pg. 581",5050-O,,,,,,21000.0,,,8000.0,,,144.8,,,55.2,,,24.0,36.0,,,,,15.0,103.4,12.0,82.7,570.5
Metal,Aluminium,Wrought Aluminium Alloys,,"Machinery's Handbook 27th edition, Pg. 581",5050-H32,,,,,,25000.0,,,21000.0,,,172.4,,,144.8,,,9.0,46.0,,,,,17.0,117.2,13.0,89.6,618.0
Metal,Aluminium,Wrought Aluminium Alloys,,"Machinery's Handbook 27th edition, Pg. 581",5050-H34,,,,,,28000.0,,,24000.0,,,193.1,,,165.5,,,8.0,53.0,,,,,18.0,124.1,13.0,89.6,618.0
Metal,Aluminium,Wrought Aluminium Alloys,,"Machinery's Handbook 27th edition, Pg. 581",5050-H36,,,,,,30000.0,,,26000.0,,,206.8,,,179.3,,,7.0,58.0,,,,,19.0,131.0,14.0,96.5,665.5
Metal,Aluminium,Wrought Aluminium Alloys,,"Machinery's Handbook 27th edition, Pg. 581",5050-H38,,,,,,32000.0,,,29000.0,,,220.6,,,199.9,,,6.0,63.0,,,,,20.0,137.9,14.0,96.5,665.5
Metal,Aluminium,Wrought Aluminium Alloys,,"Machinery's Handbook 27th edition, Pg. 581",5052-O,,,,,,28000.0,,,13000.0,,,193.1,,,89.6,,,27.5,47.0,,,,,18.0,124.1,16.0,110.3,760.6
Metal,Aluminium,Wrought Aluminium Alloys,,"Machinery's Handbook 27th edition, Pg. 581",5052-H32,,,,,,33000.0,,,28000.0,,,227.5,,,193.1,,,15.0,60.0,,,,,20.0,137.9,17.0,117.2,808.1
Metal,Aluminium,Wrought Aluminium Alloys,,"Machinery's Handbook 27th edition, Pg. 581",5052-H34,,,,,,38000.0,,,31000.0,,,262.0,,,213.7,,,12.0,68.0,,,,,21.0,144.8,18.0,124.1,855.7
Metal,Aluminium,Wrought Aluminium Alloys,,"Machinery's Handbook 27th edition, Pg. 581",5052-H36,,,,,,40000.0,,,35000.0,,,275.8,,,241.3,,,9.0,73.0,,,,,23.0,158.6,19.0,131.0,903.2
Metal,Aluminium,Wrought Aluminium Alloys,,"Machinery's Handbook 27th edition, Pg. 581",5052-H38,,,,,,42000.0,,,37000.0,,,289.6,,,255.1,,,7.5,77.0,,,,,24.0,165.5,20.0,137.9,950.8
Metal,Aluminium,Wrought Aluminium Alloys,,"Machinery's Handbook 27th edition, Pg. 581",5056-O,,,,,,42000.0,,,22000.0,,,289.6,,,151.7,,,35.0,65.0,,,,,26.0,179.3,20.0,137.9,950.8
Metal,Aluminium,Wrought Aluminium Alloys,,"Machinery's Handbook 27th edition, Pg. 581",5056-H18,,,,,,63000.0,,,59000.0,,,434.4,,,406.8,,,10.0,105.0,,,,,34.0,234.4,22.0,151.7,1045.8
Metal,Aluminium,Wrought Aluminium Alloys,,"Machinery's Handbook 27th edition, Pg. 581",5056-H38,,,,,,60000.0,,,50000.0,,,413.7,,,344.7,,,15.0,100.0,,,,,32.0,220.6,22.0,151.7,1045.8
Metal,Aluminium,Wrought Aluminium Alloys,,"Machinery's Handbook 27th edition, Pg. 581",5083-O,,,,,,42000.0,,,21000.0,,,289.6,,,144.8,,,22.0,,,,,,25.0,172.4,,,
Metal,Aluminium,Wrought Aluminium Alloys,,"Machinery's Handbook 27th edition, Pg. 582",5086-O,,,,,,38000.0,,,17000.0,,,262.0,,,117.2,,,22.0,,,,,,23.0,158.6,,,
Metal,Aluminium,Wrought Aluminium Alloys,,"Machinery's Handbook 27th edition, Pg. 582","5086-H32, H116",,,,,,42000.0,,,42000.0,,,289.6,,,289.6,,,21.0,,,,,,,,,,
Metal,Aluminium,Wrought Aluminium Alloys,,"Machinery's Handbook 27th edition, Pg. 582",5086-H34,,,,,,47000.0,,,37000.0,,,324.1,,,255.1,,,10.0,,,,,,27.0,186.2,,,
Metal,Aluminium,Wrought Aluminium Alloys,,"Machinery's Handbook 27th edition, Pg. 582",5086-H112,,,,,,39000.0,,,19000.0,,,268.9,,,131.0,,,14.0,,,,,,,,,,
Metal,Aluminium,Wrought Aluminium Alloys,,"Machinery's Handbook 27th edition, Pg. 582",5154-O,,,,,,35000.0,,,17000.0,,,241.3,,,117.2,,,27.0,58.0,,,,,22.0,151.7,17.0,117.2,808.1
Metal,Aluminium,Wrought Aluminium Alloys,,"Machinery's Handbook 27th edition, Pg. 582",5154-H32,,,,,,39000.0,,,30000.0,,,268.9,,,206.8,,,15.0,67.0,,,,,22.0,151.7,18.0,124.1,855.7
Metal,Aluminium,Wrought Aluminium Alloys,,"Machinery's Handbook 27th edition, Pg. 582",5154-H34,,,,,,42000.0,,,33000.0,,,289.6,,,227.5,,,13.0,73.0,,,,,24.0,165.5,19.0,131.0,903.2
Metal,Aluminium,Wrought Aluminium Alloys,,"Machinery's Handbook 27th edition, Pg. 582",5154-H36,,,,,,45000.0,,,36000.0,,,310.3,,,248.2,,,12.0,78.0,,,,,26.0,179.3,20.0,137.9,950.8
Metal,Aluminium,Wrought Aluminium Alloys,,"Machinery's Handbook 27th edition, Pg. 582",5154-H38,,,,,,48000.0,,,39000.0,,,330.9,,,268.9,,,10.0,80.0,,,,,28.0,193.1,21.0,144.8,998.3
Metal,Aluminium,Wrought Aluminium Alloys,,"Machinery's Handbook 27th edition, Pg. 582",5154-H112,,,,,,35000.0,,,17000.0,,,241.3,,,117.2,,,25.0,63.0,,,,,,,17.0,117.2,808.1
Metal,Aluminium,Wrought Aluminium Alloys,,"Machinery's Handbook 27th edition, Pg. 582",5252-H25,,,,,,34000.0,,,25000.0,,,234.4,,,172.4,,,11.0,68.0,,,,,21.0,144.8,,,
Metal,Aluminium,Wrought Aluminium Alloys,,"Machinery's Handbook 27th edition, Pg. 582","5252-H38, H28",,,,,,41000.0,,,41000.0,,,282.7,,,282.7,,,20.0,,,,,,75.0,517.1,23.0,158.6,1093.4
Metal,Aluminium,Wrought Aluminium Alloys,,"Machinery's Handbook 27th edition, Pg. 582",5254-O,,,,,,35000.0,,,17000.0,,,241.3,,,117.2,,,27.0,58.0,,,,,22.0,151.7,17.0,117.2,808.1
Metal,Aluminium,Wrought Aluminium Alloys,,"Machinery's Handbook 27th edition, Pg. 582",5254-H32,,,,,,39000.0,,,30000.0,,,268.9,,,206.8,,,15.0,67.0,,,,,22.0,151.7,18.0,124.1,855.7
Metal,Aluminium,Wrought Aluminium Alloys,,"Machinery's Handbook 27th edition, Pg. 582",5254-H34,,,,,,42000.0,,,33000.0,,,289.6,,,227.5,,,13.0,73.0,,,,,24.0,165.5,19.0,131.0,903.2
Metal,Aluminium,Wrought Aluminium Alloys,,"Machinery's Handbook 27th edition, Pg. 582",5254-H36,,,,,,45000.0,,,36000.0,,,310.3,,,248.2,,,12.0,78.0,,,,,26.0,179.3,20.0,137.9,950.8
Metal,Aluminium,Wrought Aluminium Alloys,,"Machinery's Handbook 27th edition, Pg. 582",5254-H38,,,,,,48000.0,,,39000.0,,,330.9,,,268.9,,,10.0,80.0,,,,,28.0,193.1,21.0,144.8,998.3
Metal,Aluminium,Wrought Aluminium Alloys,,"Machinery's Handbook 27th edition, Pg. 582",5254-H112,,,,,,35000.0,,,17000.0,,,241.3,,,117.2,,,25.0,63.0,,,,,,,17.0,117.2,808.1
Metal,Aluminium,Wrought Aluminium Alloys,,"Machinery's Handbook 27th edition, Pg. 582",5454-O,,,,,,36000.0,,,17000.0,,,248.2,,,117.2,,,22.0,62.0,,,,,23.0,158.6,,,
Metal,Aluminium,Wrought Aluminium Alloys,,"Machinery's Handbook 27th edition, Pg. 582",5454-H32,,,,,,40000.0,,,30000.0,,,275.8,,,206.8,,,10.0,73.0,,,,,24.0,165.5,,,
Metal,Aluminium,Wrought Aluminium Alloys,,"Machinery's Handbook 27th edition, Pg. 582",5454-H34,,,,,,44000.0,,,35000.0,,,303.4,,,241.3,,,10.0,81.0,,,,,26.0,179.3,,,
Metal,Aluminium,Wrought Aluminium Alloys,,"Machinery's Handbook 27th edition, Pg. 582",5454-H111,,,,,,38000.0,,,26000.0,,,262.0,,,179.3,,,14.0,70.0,,,,,23.0,158.6,,,
Metal,Aluminium,Wrought Aluminium Alloys,,"Machinery's Handbook 27th edition, Pg. 582",5454-H112,,,,,,36000.0,,,18000.0,,,248.2,,,124.1,,,18.0,62.0,,,,,23.0,158.6,,,
Metal,Aluminium,Wrought Aluminium Alloys,,"Machinery's Handbook 27th edition, Pg. 582",5456-O,,,,,,45000.0,,,23000.0,,,310.3,,,158.6,,,24.0,,,,,,,,,,
Metal,Aluminium,Wrought Aluminium Alloys,,"Machinery's Handbook 27th edition, Pg. 582",5456-H112,,,,,,45000.0,,,24000.0,,,310.3,,,165.5,,,22.0,,,,,,,,,,
Metal,Aluminium,Wrought Aluminium Alloys,,"Machinery's Handbook 27th edition, Pg. 582","5456-H321, H116",,,,,,51000.0,,,51000.0,,,351.6,,,351.6,,,37.0,16.0,,,,,90.0,620.5,30.0,206.8,1426.1
Metal,Aluminium,Wrought Aluminium Alloys,,"Machinery's Handbook 27th edition, Pg. 582",5457-O,,,,,,19000.0,,,7000.0,,,131.0,,,48.3,,,22.0,32.0,,,,,12.0,82.7,,,
Metal,Aluminium,Wrought Aluminium Alloys,,"Machinery's Handbook 27th edition, Pg. 582",5457-H25,,,,,,26000.0,,,23000.0,,,179.3,,,158.6,,,12.0,48.0,,,,,16.0,110.3,,,
Metal,Aluminium,Wrought Aluminium Alloys,,"Machinery's Handbook 27th edition, Pg. 582","5457-H38, H28",,,,,,30000.0,,,30000.0,,,206.8,,,206.8,,,16.5,,,,,,55.0,379.2,18.0,124.1,855.7
Metal,Aluminium,Wrought Aluminium Alloys,,"Machinery's Handbook 27th edition, Pg. 582",5652-O,,,,,,28000.0,,,13000.0,,,193.1,,,89.6,,,27.5,47.0,,,,,18.0,124.1,16.0,110.3,760.6
Metal,Aluminium,Wrought Aluminium Alloys,,"Machinery's Handbook 27th edition, Pg. 582",5652-H32,,,,,,33000.0,,,28000.0,,,227.5,,,193.1,,,15.0,60.0,,,,,20.0,137.9,17.0,117.2,808.1
Metal,Aluminium,Wrought Aluminium Alloys,,"Machinery's Handbook 27th edition, Pg. 582",5652-H34,,,,,,38000.0,,,31000.0,,,262.0,,,213.7,,,12.0,68.0,,,,,21.0,144.8,18.0,124.1,855.7
Metal,Aluminium,Wrought Aluminium Alloys,,"Machinery's Handbook 27th edition, Pg. 582",5652-H36,,,,,,40000.0,,,35000.0,,,275.8,,,241.3,,,9.0,73.0,,,,,23.0,158.6,19.0,131.0,903.2
Metal,Aluminium,Wrought Aluminium Alloys,,"Machinery's Handbook 27th edition, Pg. 582",5652-H38,,,,,,42000.0,,,37000.0,,,289.6,,,255.1,,,7.5,77.0,,,,,24.0,165.5,20.0,137.9,950.8
Metal,Aluminium,Wrought Aluminium Alloys,,"Machinery's Handbook 27th edition, Pg. 582",5657-H25,,,,,,23000.0,,,20000.0,,,158.6,,,137.9,,,12.0,40.0,,,,,14.0,96.5,,,
Metal,Aluminium,Wrought Aluminium Alloys,,"Machinery's Handbook 27th edition, Pg. 582","5657-H38, H28",,,,,,,,,28000.0,,,,,,193.1,,,15.5,,,,,,50.0,344.7,15.0,103.4,713.1
Metal,Aluminium,Wrought Aluminium Alloys,,"Machinery's Handbook 27th edition, Pg. 582",6061-O,,,,,,18000.0,,,8000.0,,,124.1,,,55.2,,,27.5,30.0,,,,,12.0,82.7,9.0,62.1,427.8
Metal,Aluminium,Wrought Aluminium Alloys,,"Machinery's Handbook 27th edition, Pg. 582","6061-T4, T451",,,,,,35000.0,,,35000.0,,,241.3,,,241.3,,,21.5,25.0,,,,,65.0,448.2,24.0,165.5,1140.9
Metal,Aluminium,Wrought Aluminium Alloys,,"Machinery's Handbook 27th edition, Pg. 582","6061-T6, T651",,,,,,45000.0,,,45000.0,,,310.3,,,310.3,,,26.0,17.0,,,,,95.0,655.0,30.0,206.8,1426.1
Metal,Aluminium,Wrought Aluminium Alloys,,"Machinery's Handbook 27th edition, Pg. 582",Alclad 6061-O,,,,,,,,,17000.0,,,,,,117.2,,,16.0,,,,,,,,11.0,75.8,522.9
Metal,Aluminium,Wrought Aluminium Alloys,,"Machinery's Handbook 27th edition, Pg. 582","Alclad 6061-T4, T451",,,,,,33000.0,,,,,,227.5,,,,,,26.0,22.0,,,,,,,,,
Metal,Aluminium,Wrought Aluminium Alloys,,"Machinery's Handbook 27th edition, Pg. 582","Alclad 6061-T6, T651",,,,,,42000.0,,,,,,289.6,,,,,,39.5,12.0,,,,,,,,,
Metal,Aluminium,Wrought Aluminium Alloys,,"Machinery's Handbook 27th edition, Pg. 582",6063-O,,,,,,13000.0,,,7000.0,,,89.6,,,48.3,,,,25.0,,,,,10.0,68.9,8.0,55.2,380.3
Metal,Aluminium,Wrought Aluminium Alloys,,"Machinery's Handbook 27th edition, Pg. 582",6063-T1,,,,,,22000.0,,,13000.0,,,151.7,,,89.6,,,20.0,42.0,,,,,14.0,96.5,9.0,62.1,427.8
Metal,Aluminium,Wrought Aluminium Alloys,,"Machinery's Handbook 27th edition, Pg. 582",6063-T4,,,,,,25000.0,,,13000.0,,,172.4,,,89.6,,,22.0,,,,,,,,,,
Metal,Aluminium,Wrought Aluminium Alloys,,"Machinery's Handbook 27th edition, Pg. 582",6063-T5,,,,,,27000.0,,,21000.0,,,186.2,,,144.8,,,12.0,60.0,,,,,17.0,117.2,10.0,68.9,475.4
Metal,Aluminium,Wrought Aluminium Alloys,,"Machinery's Handbook 27th edition, Pg. 582",6063-T6,,,,,,35000.0,,,31000.0,,,241.3,,,213.7,,,12.0,73.0,,,,,22.0,151.7,10.0,68.9,475.4
Metal,Aluminium,Wrought Aluminium Alloys,,"Machinery's Handbook 27th edition, Pg. 582",6063-T83,,,,,,37000.0,,,35000.0,,,255.1,,,241.3,,,9.0,82.0,,,,,22.0,151.7,,,
Metal,Aluminium,Wrought Aluminium Alloys,,"Machinery's Handbook 27th edition, Pg. 582",6063-T831,,,,,,30000.0,,,27000.0,,,206.8,,,186.2,,,10.0,70.0,,,,,18.0,124.1,,,
Metal,Aluminium,Wrought Aluminium Alloys,,"Machinery's Handbook 27th edition, Pg. 582",6063-T832,,,,,,42000.0,,,39000.0,,,289.6,,,268.9,,,12.0,95.0,,,,,27.0,186.2,,,
Metal,Aluminium,Wrought Aluminium Alloys,,"Machinery's Handbook 27th edition, Pg. 583",6066-O,,,,,,22000.0,,,12000.0,,,151.7,,,82.7,,,18.0,43.0,,,,,14.0,96.5,,,
Metal,Aluminium,Wrought Aluminium Alloys,,"Machinery's Handbook 27th edition, Pg. 584","6066-T4, T451",,,,,,52000.0,,,30000.0,,,358.5,,,206.8,,,41.0,,,,,,18.0,124.1,90.0,620.5,4278.4
Metal,Aluminium,Wrought Aluminium Alloys,,"Machinery's Handbook 27th edition, Pg. 585","6066-T6, T651",,,,,,57000.0,,,52000.0,,,393.0,,,358.5,,,52.0,12.0,,,,,120.0,827.4,34.0,234.4,1616.3
Metal,Aluminium,Wrought Aluminium Alloys,,"Machinery's Handbook 27th edition, Pg. 586",6070-T6,,,,,,55000.0,,,51000.0,,,379.2,,,351.6,,,10.0,,,,,,34.0,234.4,14.0,96.5,665.5
Metal,Aluminium,Wrought Aluminium Alloys,,"Machinery's Handbook 27th edition, Pg. 587",6101-H111,,,,,,14000.0,,,11000.0,,,96.5,,,75.8,,,,,,,,,,,,,
Metal,Aluminium,Wrought Aluminium Alloys,,"Machinery's Handbook 27th edition, Pg. 588",6101-T6,,,,,,32000.0,,,28000.0,,,220.6,,,193.1,,,15.0,71.0,,,,,20.0,137.9,,,
Metal,Aluminium,Wrought Aluminium Alloys,,"Machinery's Handbook 27th edition, Pg. 589",6262-T9,,,,,,58000.0,,,55000.0,,,399.9,,,379.2,,,10.0,120.0,,,,,35.0,241.3,13.0,89.6,618.0
Metal,Aluminium,Wrought Aluminium Alloys,,"Machinery's Handbook 27th edition, Pg. 590",6351-T4,,,,,,36000.0,,,22000.0,,,248.2,,,151.7,,,20.0,,,,,,,,,,
Metal,Aluminium,Wrought Aluminium Alloys,,"Machinery's Handbook 27th edition, Pg. 591",6351-T6,,,,,,45000.0,,,41000.0,,,310.3,,,282.7,,,14.0,95.0,,,,,29.0,199.9,13.0,89.6,618.0
Metal,Aluminium,Wrought Aluminium Alloys,,"Machinery's Handbook 27th edition, Pg. 592",6463-T1,,,,,,22000.0,,,13000.0,,,151.7,,,89.6,,,20.0,42.0,,,,,14.0,96.5,10.0,68.9,475.4
Metal,Aluminium,Wrought Aluminium Alloys,,"Machinery's Handbook 27th edition, Pg. 593",6463-T5,,,,,,27000.0,,,21000.0,,,186.2,,,144.8,,,12.0,60.0,,,,,17.0,117.2,10.0,68.9,475.4
Metal,Aluminium,Wrought Aluminium Alloys,,"Machinery's Handbook 27th edition, Pg. 594",6463-T6,,,,,,35000.0,,,31000.0,,,241.3,,,213.7,,,21.5,,,,,,74.0,510.2,22.0,151.7,1045.8
Metal,Aluminium,Wrought Aluminium Alloys,,"Machinery's Handbook 27th edition, Pg. 595",7049-T73,,,,,,75000.0,,,65000.0,,,517.1,,,448.2,,,12.0,135.0,,,,,44.0,303.4,,,
Metal,Aluminium,Wrought Aluminium Alloys,,"Machinery's Handbook 27th edition, Pg. 596",7049-T7352,,,,,,75000.0,,,63000.0,,,517.1,,,434.4,,,11.0,135.0,,,,,43.0,296.5,,,
Metal,Aluminium,Wrought Aluminium Alloys,,"Machinery's Handbook 27th edition, Pg. 597","7050-T73510, T73511",,,,,,72000.0,,,63000.0,,,496.4,,,434.4,,,12.0,,,,,,,,,,
Metal,Aluminium,Wrought Aluminium Alloys,,"Machinery's Handbook 27th edition, Pg. 598",7050-T7451f,,,,,,76000.0,,,68000.0,,,524.0,,,468.8,,,11.0,,,,,,44.0,303.4,,,
Metal,Aluminium,Wrought Aluminium Alloys,,"Machinery's Handbook 27th edition, Pg. 599",7050-T7651,,,,,,80000.0,,,71000.0,,,551.6,,,489.5,,,11.0,,,,,,47.0,324.1,,,
Metal,Aluminium,Wrought Aluminium Alloys,,"Machinery's Handbook 27th edition, Pg. 600",7075-O,,,,,,33000.0,,,15000.0,,,227.5,,,103.4,,,16.5,60.0,,,,,22.0,151.7,,,
Metal,Aluminium,Wrought Aluminium Alloys,,"Machinery's Handbook 27th edition, Pg. 601","7075-T6, T651",,,,,,83000.0,,,73000.0,,,572.3,,,503.3,,,42.0,11.0,,,,,150.0,1034.2,48.0,330.9,2281.8
Metal,Aluminium,Wrought Aluminium Alloys,,"Machinery's Handbook 27th edition, Pg. 602",Alclad 7075-O,,,,,,32000.0,,,14000.0,,,220.6,,,96.5,,,15.5,,,,,,,,22.0,151.7,1045.8
Metal,Aluminium,Wrought Aluminium Alloys,,"Machinery's Handbook 27th edition, Pg. 603","Alclad 7075-T6, T651",,,,,,76000.0,,,67000.0,,,524.0,,,461.9,,,71.5,11.0,,,,,,,,,
Metal,Aluminium,Wrought Aluminium Alloys,,"Machinery's Handbook 27th edition, Pg. 604",7178-O,,,,,,33000.0,,,15000.0,,,227.5,,,103.4,,,15.5,,,,,,,,,,
Metal,Aluminium,Wrought Aluminium Alloys,,"Machinery's Handbook 27th edition, Pg. 605","7178-T6, T651",,,,,,88000.0,,,78000.0,,,606.7,,,537.8,,,44.0,11.0,,,,,,,,,
Metal,Aluminium,Wrought Aluminium Alloys,,"Machinery's Handbook 27th edition, Pg. 606","7178-T76, T7651",,,,,,83000.0,,,73000.0,,,572.3,,,503.3,,,78.0,,,,,,11.0,75.8,,,
Metal,Aluminium,Wrought Aluminium Alloys,,"Machinery's Handbook 27th edition, Pg. 607",Alclad 7178-O,,,,,,32000.0,,,14000.0,,,220.6,,,96.5,,,15.0,,,,,,,,,,
Metal,Aluminium,Wrought Aluminium Alloys,,"Machinery's Handbook 27th edition, Pg. 608","Alclad 7178-T6, T651",,,,,,81000.0,,,71000.0,,,558.5,,,489.5,,,76.0,10.0,,,,,,,,,
Metal,Aluminium,Wrought Aluminium Alloys,,"Machinery's Handbook 27th edition, Pg. 609",8176-H24,,,,,,17000.0,,,14000.0,,,117.2,,,96.5,,,14.5,,,,,,,,10.0,68.9,475.4
Metal,Copper Alloys,Copper Alloys,,"Machinery's Handbook 27th edition, Pg. 560",C10100,,,,32000.0,66000.0,49000.0,10000.0,53000.0,31500.0,220.6,455.1,337.8,68.9,365.4,217.2,,,55.0,,,,,,,,,,
Metal,Copper Alloys,Copper Alloys,,"Machinery's Handbook 27th edition, Pg. 560",C10200,,,,32000.0,66000.0,49000.0,10000.0,53000.0,31500.0,220.6,455.1,337.8,68.9,365.4,217.2,,,55.0,,,,,,,,,,
Metal,Copper Alloys,Copper Alloys,,"Machinery's Handbook 27th edition, Pg. 560",C10300,,,,32000.0,55000.0,43500.0,10000.0,50000.0,30000.0,220.6,379.2,299.9,68.9,344.7,206.8,,,50.0,,,,,,,,,,
Metal,Copper Alloys,Copper Alloys,,"Machinery's Handbook 27th edition, Pg. 560","C10400, C10500, C10700",,,,32000.0,66000.0,49000.0,10000.0,53000.0,31500.0,220.6,455.1,337.8,68.9,365.4,217.2,,,55.0,,,,,,,,,,
Metal,Copper Alloys,Copper Alloys,,"Machinery's Handbook 27th edition, Pg. 560",C10800,,,,32000.0,55000.0,43500.0,10000.0,50000.0,30000.0,220.6,379.2,299.9,68.9,344.7,206.8,,,50.0,,,,,,,,,,
Metal,Copper Alloys,Copper Alloys,,"Machinery's Handbook 27th edition, Pg. 560",C11000,,,,32000.0,66000.0,49000.0,10000.0,53000.0,31500.0,220.6,455.1,337.8,68.9,365.4,217.2,,,55.0,,,,,,,,,,
Metal,Copper Alloys,Copper Alloys,,"Machinery's Handbook 27th edition, Pg. 560","C11300, C11400, C11500, C11600",,,,32000.0,66000.0,49000.0,10000.0,53000.0,31500.0,220.6,455.1,337.8,68.9,365.4,217.2,,,55.0,,,,,,,,,,
Metal,Copper Alloys,Copper Alloys,,"Machinery's Handbook 27th edition, Pg. 560","C1200, C12100",,,,32000.0,57000.0,44500.0,10000.0,53000.0,31500.0,220.6,393.0,306.8,68.9,365.4,217.2,,,55.0,,,,,,,,,,
Metal,Copper Alloys,Copper Alloys,,"Machinery's Handbook 27th edition, Pg. 561","C12200, C12210",,,,32000.0,55000.0,43500.0,10000.0,53000.0,31500.0,220.6,379.2,299.9,68.9,365.4,217.2,,,55.0,,,,,,,,,,
Metal,Copper Alloys,Copper Alloys,,"Machinery's Handbook 27th edition, Pg. 561","C12500, C12700, C12800, C12900, C13000",,,,32000.0,66000.0,49000.0,10000.0,53000.0,31500.0,220.6,455.1,337.8,68.9,365.4,217.2,,,55.0,,,,,,,,,,
Metal,Copper Alloys,Copper Alloys,,"Machinery's Handbook 27th edition, Pg. 561",C14200,,,,32000.0,55000.0,43500.0,10000.0,50000.0,30000.0,220.6,379.2,299.9,68.9,344.7,206.8,,,45.0,,,,,,,,,,
Metal,Copper Alloys,Copper Alloys,,"Machinery's Handbook 27th edition, Pg. 561","C14300, C14310",,,,32000.0,58000.0,45000.0,11000.0,56000.0,33500.0,220.6,399.9,310.3,75.8,386.1,231.0,,,42.0,,,,,,,,,,
Metal,Copper Alloys,Copper Alloys,,"Machinery's Handbook 27th edition, Pg. 561","C14500, C14510, C14520",,,,32000.0,56000.0,44000.0,10000.0,51000.0,30500.0,220.6,386.1,303.4,68.9,351.6,210.3,,,50.0,,,,,,,,,,
Metal,Copper Alloys,Copper Alloys,,"Machinery's Handbook 27th edition, Pg. 561","C14700, C14710, C14720",,,,32000.0,57000.0,44500.0,10000.0,55000.0,32500.0,220.6,393.0,306.8,68.9,379.2,224.1,,,52.0,,,,,,,,,,
Metal,Copper Alloys,Copper Alloys,,"Machinery's Handbook 27th edition, Pg. 561",C15000,,,,29000.0,76000.0,52500.0,6000.0,72000.0,39000.0,199.9,524.0,362.0,41.4,496.4,268.9,,,54.0,,,,,,,,,,
Metal,Copper Alloys,Copper Alloys,,"Machinery's Handbook 27th edition, Pg. 561",C15500,,,,40000.0,80000.0,60000.0,18000.0,72000.0,45000.0,275.8,551.6,413.7,124.1,496.4,310.3,,,40.0,,,,,,,,,,
Metal,Copper Alloys,Copper Alloys,,"Machinery's Handbook 27th edition, Pg. 561",C15715,,,,52000.0,88000.0,70000.0,44000.0,84000.0,64000.0,358.5,606.7,482.6,303.4,579.2,441.3,,,27.0,,,,,,,,,,
Metal,Copper Alloys,Copper Alloys,,"Machinery's Handbook 27th edition, Pg. 561",C15720,,,,64000.0,98000.0,81000.0,54000.0,96000.0,75000.0,441.3,675.7,558.5,372.3,661.9,517.1,,,25.0,,,,,,,,,,
Metal,Copper Alloys,Copper Alloys,,"Machinery's Handbook 27th edition, Pg. 561",C15760,,,,70000.0,90000.0,80000.0,65000.0,87000.0,76000.0,482.6,620.5,551.6,448.2,599.8,524.0,,,22.0,,,,,,,,,,
Metal,Copper Alloys,Copper Alloys,,"Machinery's Handbook 27th edition, Pg. 562","C16200, C16210",,,,35000.0,100000.0,67500.0,7000.0,69000.0,38000.0,241.3,689.5,465.4,48.3,475.7,262.0,,,57.0,,,,,,,,,,
Metal,Copper Alloys,Copper Alloys,,"Machinery's Handbook 27th edition, Pg. 562",C16500,,,,40000.0,95000.0,67500.0,14000.0,71000.0,42500.0,275.8,655.0,465.4,96.5,489.5,293.0,,,53.0,,,,,,,,,,
Metal,Copper Alloys,Copper Alloys,,"Machinery's Handbook 27th edition, Pg. 562",C17000,,,,70000.0,190000.0,130000.0,32000.0,170000.0,101000.0,482.6,1310.0,896.3,220.6,1172.1,696.4,,,45.0,,,,,,,,,,
Metal,Copper Alloys,Copper Alloys,,"Machinery's Handbook 27th edition, Pg. 562",C17200,,,,68000.0,212000.0,140000.0,25000.0,195000.0,110000.0,468.8,1461.7,965.3,172.4,1344.5,758.4,,,48.0,,,,,,,,,,
Metal,Copper Alloys,Copper Alloys,,"Machinery's Handbook 27th edition, Pg. 562",C17300,,,,68000.0,212000.0,140000.0,25000.0,195000.0,110000.0,468.8,1461.7,965.3,172.4,1344.5,758.4,,,48.0,,,,,,,,,,
Metal,Copper Alloys,Copper Alloys,,"Machinery's Handbook 27th edition, Pg. 562","C17500, C17510",,,,45000.0,115000.0,80000.0,25000.0,110000.0,67500.0,310.3,792.9,551.6,172.4,758.4,465.4,,,28.0,,,,,,,,,,
Metal,Copper Alloys,Copper Alloys,,"Machinery's Handbook 27th edition, Pg. 562","C18200, C18400, C18500",,,,34000.0,86000.0,60000.0,17000.0,77000.0,47000.0,234.4,592.9,413.7,117.2,530.9,324.1,,,40.0,,,,,,,,,,
Metal,Copper Alloys,Copper Alloys,,"Machinery's Handbook 27th edition, Pg. 562",C18700,,,,32000.0,55000.0,43500.0,10000.0,50000.0,30000.0,220.6,379.2,299.9,68.9,344.7,206.8,,,45.0,,,,,,,,,,
Metal,Copper Alloys,Copper Alloys,,"Machinery's Handbook 27th edition, Pg. 562",C18900,,,,38000.0,95000.0,66500.0,9000.0,52000.0,30500.0,262.0,655.0,458.5,62.1,358.5,210.3,,,48.0,,,,,,,,,,
Metal,Copper Alloys,Copper Alloys,,"Machinery's Handbook 27th edition, Pg. 562",C19000,,,,38000.0,112000.0,75000.0,20000.0,81000.0,50500.0,262.0,772.2,517.1,137.9,558.5,348.2,,,50.0,,,,,,,,,,
Metal,Copper Alloys,Copper Alloys,,"Machinery's Handbook 27th edition, Pg. 562",C19100,,,,36000.0,104000.0,70000.0,10000.0,92000.0,51000.0,248.2,717.1,482.6,68.9,634.3,351.6,,,27.0,,,,,,,,,,
Metal,Copper Alloys,Copper Alloys,,"Machinery's Handbook 27th edition, Pg. 562",C19200,,,,37000.0,77000.0,57000.0,11000.0,74000.0,42500.0,255.1,530.9,393.0,75.8,510.2,293.0,,,40.0,,,,,,,,,,
Metal,Copper Alloys,Copper Alloys,,"Machinery's Handbook 27th edition, Pg. 562",C19400,,,,45000.0,76000.0,60500.0,24000.0,73000.0,48500.0,310.3,524.0,417.1,165.5,503.3,334.4,,,32.0,,,,,,,,,,
Metal,Copper Alloys,Copper Alloys,,"Machinery's Handbook 27th edition, Pg. 563",C19500,,,,80000.0,97000.0,88500.0,65000.0,95000.0,80000.0,551.6,668.8,610.2,448.2,655.0,551.6,,,15.0,,,,,,,,,,
Metal,Copper Alloys,Brasses,,"Machinery's Handbook 27th edition, Pg. 563",C21000,,,,34000.0,64000.0,49000.0,10000.0,58000.0,34000.0,234.4,441.3,337.8,68.9,399.9,234.4,,,45.0,,,,,,,,,,
Metal,Copper Alloys,Brasses,,"Machinery's Handbook 27th edition, Pg. 563",C22000,,,,37000.0,72000.0,54500.0,10000.0,62000.0,36000.0,255.1,496.4,375.8,68.9,427.5,248.2,,,50.0,,,,,,,,,,
Metal,Copper Alloys,Brasses,,"Machinery's Handbook 27th edition, Pg. 563",C22600,,,,39000.0,97000.0,68000.0,11000.0,62000.0,36500.0,268.9,668.8,468.8,75.8,427.5,251.7,,,46.0,,,,,,,,,,
Metal,Copper Alloys,Brasses,,"Machinery's Handbook 27th edition, Pg. 563",C23000,,,,39000.0,105000.0,72000.0,10000.0,63000.0,36500.0,268.9,723.9,496.4,68.9,434.4,251.7,,,55.0,,,,,,,,,,
Metal,Copper Alloys,Brasses,,"Machinery's Handbook 27th edition, Pg. 563",C24000,,,,42000.0,125000.0,83500.0,12000.0,65000.0,38500.0,289.6,861.8,575.7,82.7,448.2,265.4,,,55.0,,,,,,,,,,
Metal,Copper Alloys,Brasses,,"Machinery's Handbook 27th edition, Pg. 563","C26000, C26100,
C26130, C26200",,,,44000.0,130000.0,87000.0,11000.0,65000.0,38000.0,303.4,896.3,599.8,75.8,448.2,262.0,,,66.0,,,,,,,,,,
Metal,Copper Alloys,Brasses,,"Machinery's Handbook 27th edition, Pg. 563","C26800,C27000",,,,46000.0,128000.0,87000.0,14000.0,62000.0,38000.0,317.2,882.5,599.8,96.5,427.5,262.0,,,65.0,,,,,,,,,,
Metal,Copper Alloys,Brasses,,"Machinery's Handbook 27th edition, Pg. 563",C28000,,,,54000.0,74000.0,64000.0,21000.0,55000.0,38000.0,372.3,510.2,441.3,144.8,379.2,262.0,,,52.0,,,,,,,,,,
Metal,Copper Alloys,Brasses,,"Machinery's Handbook 27th edition, Pg. 563",C31400,,,,37000.0,60000.0,48500.0,12000.0,55000.0,33500.0,255.1,413.7,334.4,82.7,379.2,231.0,,,45.0,,,,,,,,,,
Metal,Copper Alloys,Brasses,,"Machinery's Handbook 27th edition, Pg. 563",C31600,,,,37000.0,67000.0,52000.0,12000.0,59000.0,35500.0,255.1,461.9,358.5,82.7,406.8,244.8,,,45.0,,,,,,,,,,
Metal,Copper Alloys,Brasses,,"Machinery's Handbook 27th edition, Pg. 563",C33000,,,,47000.0,75000.0,61000.0,15000.0,60000.0,37500.0,324.1,517.1,420.6,103.4,413.7,258.6,,,60.0,,,,,,,,,,
Metal,Copper Alloys,Brasses,,"Machinery's Handbook 27th edition, Pg. 563",C33200,,,,47000.0,75000.0,61000.0,15000.0,60000.0,37500.0,324.1,517.1,420.6,103.4,413.7,258.6,,,50.0,,,,,,,,,,
Metal,Copper Alloys,Brasses,,"Machinery's Handbook 27th edition, Pg. 564",C33500,,,,46000.0,74000.0,60000.0,14000.0,60000.0,37000.0,317.2,510.2,413.7,96.5,413.7,255.1,,,65.0,,,,,,,,,,
Metal,Copper Alloys,Brasses,,"Machinery's Handbook 27th edition, Pg. 564",C34000,,,,47000.0,88000.0,67500.0,15000.0,60000.0,37500.0,324.1,606.7,465.4,103.4,413.7,258.6,,,60.0,,,,,,,,,,
Metal,Copper Alloys,Brasses,,"Machinery's Handbook 27th edition, Pg. 564",C34200,,,,49000.0,85000.0,67000.0,17000.0,65000.0,41000.0,337.8,586.1,461.9,117.2,448.2,282.7,,,52.0,,,,,,,,,,
Metal,Copper Alloys,Brasses,,"Machinery's Handbook 27th edition, Pg. 564",C35000,,,,45000.0,95000.0,70000.0,13000.0,70000.0,41500.0,310.3,655.0,482.6,89.6,482.6,286.1,,,66.0,,,,,,,,,,
Metal,Copper Alloys,Brasses,,"Machinery's Handbook 27th edition, Pg. 564",C35300,,,,49000.0,85000.0,67000.0,17000.0,62000.0,39500.0,337.8,586.1,461.9,117.2,427.5,272.3,,,52.0,,,,,,,,,,
Metal,Copper Alloys,Brasses,,"Machinery's Handbook 27th edition, Pg. 564",C35600,,,,47000.0,97000.0,72000.0,17000.0,87000.0,52000.0,324.1,668.8,496.4,117.2,599.8,358.5,,,60.0,,,,,,,,,,
Metal,Copper Alloys,Brasses,,"Machinery's Handbook 27th edition, Pg. 564",C36000,,,,49000.0,68000.0,58500.0,18000.0,45000.0,31500.0,337.8,468.8,403.3,124.1,310.3,217.2,,,53.0,,,,,,,,,,
Metal,Copper Alloys,Brasses,,"Machinery's Handbook 27th edition, Pg. 564",C36500 to C 36800,,,,54000.0,54000.0,54000.0,20000.0,20000.0,20000.0,372.3,372.3,372.3,137.9,137.9,137.9,,,45.0,,,,,,,,,,
Metal,Copper Alloys,Brasses,,"Machinery's Handbook 27th edition, Pg. 564",C37000,,,,54000.0,80000.0,67000.0,20000.0,60000.0,40000.0,372.3,551.6,461.9,137.9,413.7,275.8,,,40.0,,,,,,,,,,
Metal,Copper Alloys,Brasses,,"Machinery's Handbook 27th edition, Pg. 564",C37700,,,,52000.0,52000.0,52000.0,20000.0,20000.0,20000.0,358.5,358.5,358.5,137.9,137.9,137.9,,,45.0,,,,,,,,,,
Metal,Copper Alloys,Brasses,,"Machinery's Handbook 27th edition, Pg. 564",C38500,,,,60000.0,60000.0,60000.0,20000.0,20000.0,20000.0,413.7,413.7,413.7,137.9,137.9,137.9,,,30.0,,,,,,,,,,
Metal,Copper Alloys,Brasses,,"Machinery's Handbook 27th edition, Pg. 564",C40500,,,,39000.0,78000.0,58500.0,12000.0,70000.0,41000.0,268.9,537.8,403.3,82.7,482.6,282.7,,,49.0,,,,,,,,,,
Metal,Copper Alloys,Brasses,,"Machinery's Handbook 27th edition, Pg. 564",C40800,,,,42000.0,79000.0,60500.0,13000.0,75000.0,44000.0,289.6,544.7,417.1,89.6,517.1,303.4,,,43.0,,,,,,,,,,
Metal,Copper Alloys,Brasses,,"Machinery's Handbook 27th edition, Pg. 564",C41100,,,,39000.0,106000.0,72500.0,11000.0,72000.0,41500.0,268.9,730.8,499.9,75.8,496.4,286.1,,,43.0,,,,,,,,,,
Metal,Copper Alloys,Brasses,,"Machinery's Handbook 27th edition, Pg. 564",C41300,,,,41000.0,405000.0,223000.0,12000.0,82000.0,47000.0,282.7,2792.4,1537.5,82.7,565.4,324.1,,,45.0,,,,,,,,,,
Metal,Copper Alloys,Brasses,,"Machinery's Handbook 27th edition, Pg. 564",C41500,,,,46000.0,81000.0,63500.0,17000.0,75000.0,46000.0,317.2,558.5,437.8,117.2,517.1,317.2,,,44.0,,,,,,,,,,
Metal,Copper Alloys,Brasses,,"Machinery's Handbook 27th edition, Pg. 565",C42200,,,,43000.0,88000.0,65500.0,15000.0,75000.0,45000.0,296.5,606.7,451.6,103.4,517.1,310.3,,,46.0,,,,,,,,,,
Metal,Copper Alloys,Brasses,,"Machinery's Handbook 27th edition, Pg. 565",C42500,,,,45000.0,92000.0,68500.0,18000.0,76000.0,47000.0,310.3,634.3,472.3,124.1,524.0,324.1,,,49.0,,,,,,,,,,
Metal,Copper Alloys,Brasses,,"Machinery's Handbook 27th edition, Pg. 565",C43000,,,,46000.0,94000.0,70000.0,18000.0,73000.0,45500.0,317.2,648.1,482.6,124.1,503.3,313.7,,,55.0,,,,,,,,,,
Metal,Copper Alloys,Brasses,,"Machinery's Handbook 27th edition, Pg. 565",C43400,,,,45000.0,90000.0,67500.0,15000.0,75000.0,45000.0,310.3,620.5,465.4,103.4,517.1,310.3,,,49.0,,,,,,,,,,
Metal,Copper Alloys,Brasses,,"Machinery's Handbook 27th edition, Pg. 565",C43500,,,,46000.0,80000.0,63000.0,16000.0,68000.0,42000.0,317.2,551.6,434.4,110.3,468.8,289.6,,,46.0,,,,,,,,,,
Metal,Copper Alloys,Brasses,,"Machinery's Handbook 27th edition, Pg. 565","C44300, C444000, C44500",,,,48000.0,55000.0,51500.0,18000.0,22000.0,20000.0,330.9,379.2,355.1,124.1,151.7,137.9,,,65.0,,,,,,,,,,
Metal,Copper Alloys,Brasses,,"Machinery's Handbook 27th edition, Pg. 565",C46400 to C46700,,,,55000.0,88000.0,71500.0,25000.0,66000.0,45500.0,379.2,606.7,493.0,172.4,455.1,313.7,,,50.0,,,,,,,,,,
Metal,Copper Alloys,Brasses,,"Machinery's Handbook 27th edition, Pg. 565",C48200,,,,56000.0,75000.0,65500.0,25000.0,53000.0,39000.0,386.1,517.1,451.6,172.4,365.4,268.9,,,43.0,,,,,,,,,,
Metal,Copper Alloys,Brasses,,"Machinery's Handbook 27th edition, Pg. 565",C48500,,,,57000.0,75000.0,66000.0,25000.0,53000.0,39000.0,393.0,517.1,455.1,172.4,365.4,268.9,,,40.0,,,,,,,,,,
Metal,Copper Alloys,Bronzes,Phosphor Bronzes,"Machinery's Handbook 27th edition, Pg. 565",C50500,,,,40000.0,79000.0,59500.0,14000.0,50000.0,32000.0,275.8,544.7,410.2,96.5,344.7,220.6,,,48.0,,,,,,,,,,
Metal,Copper Alloys,Bronzes,Phosphor Bronzes,"Machinery's Handbook 27th edition, Pg. 565",C51000,,,,47000.0,140000.0,93500.0,19000.0,80000.0,49500.0,324.1,965.3,644.7,131.0,551.6,341.3,,,64.0,,,,,,,,,,
Metal,Copper Alloys,Bronzes,Phosphor Bronzes,"Machinery's Handbook 27th edition, Pg. 565",C51100,,,,46000.0,103000.0,74500.0,50000.0,80000.0,65000.0,317.2,710.2,513.7,344.7,551.6,448.2,,,48.0,,,,,,,,,,
Metal,Copper Alloys,Bronzes,Phosphor Bronzes,"Machinery's Handbook 27th edition, Pg. 565",C52100,,,,55000.0,140000.0,97500.0,24000.0,80000.0,52000.0,379.2,965.3,672.2,165.5,551.6,358.5,,,70.0,,,,,,,,,,
Metal,Copper Alloys,Bronzes,Phosphor Bronzes,"Machinery's Handbook 27th edition, Pg. 566",C52400,,,,66000.0,147000.0,106500.0,28000.0,28000.0,28000.0,455.1,1013.5,734.3,193.1,193.1,193.1,,,70.0,,,,,,,,,,
Metal,Copper Alloys,Bronzes,Phosphor Bronzes,"Machinery's Handbook 27th edition, Pg. 566",C54400,,,,44000.0,75000.0,59500.0,19000.0,63000.0,41000.0,303.4,517.1,410.2,131.0,434.4,282.7,,,50.0,,,,,,,,,,
Metal,Copper Alloys,Bronzes,Aluminium Bronzes,"Machinery's Handbook 27th edition, Pg. 566",C60800,,,,60000.0,60000.0,60000.0,27000.0,27000.0,27000.0,413.7,413.7,413.7,186.2,186.2,186.2,,,55.0,,,,,,,,,,
